Repository: dbetteb/misfitpred

# MisfitPred : lattice mismatch prediction for Nickel-based superalloys

## Overview

This is a Kedro project, allowing you to build your own models
for lattice mismatch prediction for nickel-based superalloys.

## Run the project

Start to `git clone` the repository, install a Python `virtualenv` (Python > 3.6)  with

```shell
python -m venv Misfit
```

activate the environnement

and then run the project


```
kedro run
```

Take a look at the [documentation](https://kedro.readthedocs.io) to get started.

## Rules and guidelines

In order to get the best out of the template:
 * Please don't remove any lines from the `.gitignore` file provided
 * Make sure your results can be reproduced by following a data engineering convention, e.g. the one we suggest [here](https://kedro.readthedocs.io/en/latest/06_resources/01_faq.html#what-is-data-engineering-convention)
 * Don't commit any data to your repository
 * Don't commit any credentials or local configuration to your repository
 * Keep all credentials or local configuration in `conf/local/`

## Running Kedro

You can run your Kedro project with:

```
kedro run
```

## Testing Kedro

Have a look at the file `src/tests/test_run.py` for instructions on how to write your tests. You can run your tests with the following command:

```
kedro test
```

To configure the coverage threshold, please have a look at the file `.coveragerc`.

### Working with Kedro from notebooks

In order to use notebooks in your Kedro project, you need to install Jupyter:

```
pip install jupyter
```

For using Jupyter Lab, you need to install it:

```
pip install jupyterlab
```

After installing Jupyter, you can start a local notebook server:

```
kedro jupyter notebook
```

You can also start Jupyter Lab:

```
kedro jupyter lab
```

And if you want to run an IPython session:

```
kedro ipython
```

Running Jupyter or IPython this way provides the following variables in
scope: `proj_dir`, `proj_name`, `conf`, `io`, `parameters` and `startup_error`.

## Package the project

In order to package the project's Python code in `.egg` and / or a `.wheel` file, you can run:

```
kedro package
```

After running that, you can find the two packages in `src/dist/`.

File: data/03_primary/MasterAlloys.csv (part 1 of 2)
Temp	Nickel	Cobalt	Chromium	Molybdenum	Tungsten	Aluminium	Titanium	Niobium	Tantalum	Hafnium	Rhenium	Vanadium	Ferrite	Galium	Copper	Gold	AlphaGamma	AlphaGammaPrime	Phase
25	0.5011	0.1907	0.2018	0.0079	0.0244	0.0392	0.0022	0.0	0.0059	0.0001	0.0267	0.0	0.0	0.0	0.0	0.0	3.579957		$\gamma$
500	0.5011	0.1907	0.2018	0.0079	0.0244	0.0392	0.0022	0.0	0.0059	0.0001	0.0267	0.0	0.0	0.0	0.0	0.0	3.601514		$\gamma$
800	0.5011	0.1907	0.2018	0.0079	0.0244	0.0392	0.0022	0.0	0.0059	0.0001	0.0267	0.0	0.0	0.0	0.0	0.0	3.617163		$\gamma$
900	0.5224	0.1761	0.1865	0.0077	0.0244	0.0478	0.003	0.0	0.006500000000000001	0.0001	0.0255	0.0	0.0	0.0	0.0	0.0	3.624123		$\gamma$
1000	0.5652	0.14880000000000002	0.1515	0.0069	0.024	0.06860000000000001	0.0053	0.0	0.0083	0.0001	0.0214	0.0	0.0	0.0	0.0	0.0	3.631554		$\gamma$
1100	0.5976	0.1263	0.11800000000000001	0.005699999999999999	0.0229	0.0933	0.0086	0.0	0.0109	0.0001	0.0165	0.0	0.0	0.0	0.0	0.0	3.640283		$\gamma$
25	0.6739	0.0	0.2329	0.0123	0.0433	0.0319	0.0027	0.0	0.003	0.0	0.0	0.0	0.0	0.0	0.0	0.0	3.5822160000000003		$\gamma$
300	0.6739	0.0	0.2329	0.0123	0.0433	0.0319	0.0027	0.0	0.003	0.0	0.0	0.0	0.0	0.0	0.0	0.0	3.6004629999999995		$\gamma$
300	0.6739	0.0	0.2329	0.0123	0.0433	0.0319	0.0027	0.0	0.003	0.0	0.0	0.0	0.0	0.0	0.0	0.0	3.6101		$\gamma$
500	0.6739	0.0	0.2329	0.0123	0.0433	0.0319	0.0027	0.0	0.003	0.0	0.0	0.0	0.0	0.0	0.0	0.0	3.603924		$\gamma$
500	0.6739	0.0	0.2329	0.0123	0.0433	0.0319	0.0027	0.0	0.003	0.0	0.0	0.0	0.0	0.0	0.0	0.0	3.6202		$\gamma$
600	0.6739	0.0	0.2329	0.0123	0.0433	0.0319	0.0027	0.0	0.003	0.0	0.0	0.0	0.0	0.0	0.0	0.0	3.613174		$\gamma$
600	0.6739	0.0	0.2329	0.0123	0.0433	0.0319	0.0027	0.0	0.003	0.0	0.0	0.0	0.0	0.0	0.0	0.0	3.6241		$\gamma$
700	0.6739	0.0	0.2329	0.0123	0.0433	0.0319	0.0027	0.0	0.003	0.0	0.0	0.0	0.0	0.0	0.0	0.0	3.620175		$\gamma$
700	0.6739	0.0	0.2329	0.0123	0.0433	0.0319	0.0027	0.0	0.003	0.0	0.0	0.0	0.0	0.0	0.0	0.0	3.6301		$\gamma$
800	0.6739	0.0	0.2329	0.0123	0.0433	0.0319	0.0027	0.0	0.003	0.0	0.0	0.0	0.0	0.0	0.0	0.0	3.628654		$\gamma$
800	0.6739	0.0	0.2329	0.0123	0.0433	0.0319	0.0027	0.0	0.003	0.0	0.0	0.0	0.0	0.0	0.0	0.0	3.6356		$\gamma$
900	0.6819	0.0	0.217	0.0119	0.0429	0.0392	0.0037	0.0	0.0034	0.0	0.0	0.0	0.0	0.0	0.0	0.0	3.628654		$\gamma$
900	0.6819	0.0	0.217	0.0119	0.0429	0.0392	0.0037	0.0	0.0034	0.0	0.0	0.0	0.0	0.0	0.0	0.0	3.642		$\gamma$
1000	0.6977	0.0	0.1822	0.0108	0.0416	0.05690000000000001	0.006500000000000001	0.0	0.0042	0.0	0.0	0.0	0.0	0.0	0.0	0.0	3.635811		$\gamma$
1000	0.6977	0.0	0.1822	0.0108	0.0416	0.05690000000000001	0.006500000000000001	0.0	0.0042	0.0	0.0	0.0	0.0	0.0	0.0	0.0	3.6485		$\gamma$
1100	0.7081000000000001	0.0	0.14880000000000002	0.0094	0.0395	0.0788	0.0101	0.0	0.0054	0.0	0.0	0.0	0.0	0.0	0.0	0.0	3.641913		$\gamma$
25	0.4504	0.23440000000000005	0.2237	0.0309	0.0	0.0516	0.009000000000000001	0.0	0.0	0.0	0.0	0.0	0.0	0.0	0.0	0.0	3.575709		$\gamma$
300	0.4504	0.23440000000000005	0.2237	0.0309	0.0	0.0516	0.009000000000000001	0.0	0.0	0.0	0.0	0.0	0.0	0.0	0.0	0.0	3.589086		$\gamma$
500	0.4504	0.23440000000000005	0.2237	0.0309	0.0	0.0516	0.009000000000000001	0.0	0.0	0.0	0.0	0.0	0.0	0.0	0.0	0.0	3.5980540000000003		$\gamma$
600	0.4504	0.23440000000000005	0.2237	0.0309	0.0	0.0516	0.009000000000000001	0.0	0.0	0.0	0.0	0.0	0.0	0.0	0.0	0.0	3.602693		$\gamma$
700	0.4504	0.23440000000000005	0.2237	0.0309	0.0	0.0516	0.009000000000000001	0.0	0.0	0.0	0.0	0.0	0.0	0.0	0.0	0.0	3.607642		$\gamma$
800	0.4504	0.23440000000000005	0.2237	0.0309	0.0	0.0516	0.009000000000000001	0.0	0.0	0.0	0.0	0.0	0.0	0.0	0.0	0.0	3.614049		$\gamma$
900	0.4819	0.2132	0.20010000000000008	0.028999999999999998	0.0	0.0632	0.0127	0.0	0.0	0.0	0.0	0.0	0.0	0.0	0.0	0.0	3.621327		$\gamma$
1000	0.5332	0.17629999999999998	0.1545	0.0241	0.0	0.08789999999999999	0.024	0.0	0.0	0.0	0.0	0.0	0.0	0.0	0.0	0.0	3.631208		$\gamma$
25	0.5397	0.1032	0.2544	0.0295	0.0378	0.026000000000000002	0.0042	0.0	0.0051	0.0	0.0	0.0	0.0	0.0	0.0	0.0	3.5804440000000004		$\gamma$
300	0.5397	0.1032	0.2544	0.0295	0.0378	0.026000000000000002	0.0042	0.0	0.0051	0.0	0.0	0.0	0.0	0.0	0.0	0.0	3.592867		$\gamma$
500	0.5397	0.1032	0.2544	0.0295	0.0378	0.026000000000000002	0.0042	0.0	0.0051	0.0	0.0	0.0	0.0	0.0	0.0	0.0	3.6008940000000003		$\gamma$
600	0.5397	0.1032	0.2544	0.0295	0.0378	0.026000000000000002	0.0042	0.0	0.0051	0.0	0.0	0.0	0.0	0.0	0.0	0.0	3.605062		$\gamma$
700	0.5397	0.1032	0.2544	0.0295	0.0378	0.026000000000000002	0.0042	0.0	0.0051	0.0	0.0	0.0	0.0	0.0	0.0	0.0	3.610401		$\gamma$
800	0.5397	0.1032	0.2544	0.0295	0.0378	0.026000000000000002	0.0042	0.0	0.0051	0.0	0.0	0.0	0.0	0.0	0.0	0.0	3.616729		$\gamma$
900	0.5625	0.0947	0.2332	0.0286	0.0375	0.0321	0.005699999999999999	0.0	0.005699999999999999	0.0	0.0	0.0	0.0	0.0	0.0	0.0	3.625156		$\gamma$
1000	0.595	0.08109999999999999	0.1975	0.0264	0.0368	0.0462	0.0099	0.0	0.006999999999999999	0.0	0.0	0.0	0.0	0.0	0.0	0.0	3.630798		$\gamma$
1100	0.6236999999999999	0.0693	0.1605	0.023	0.0349	0.0643	0.015700000000000002	0.0	0.0087	0.0	0.0	0.0	0.0	0.0	0.0	0.0	3.636487		$\gamma$
25	0.5654	0.1493	0.174	0.0	0.0794	0.0271	0.0	0.0	0.0048	0.0	0.0	0.0	0.0	0.0	0.0	0.0	3.582172		$\gamma$
300	0.5654	0.1493	0.174	0.0	0.0794	0.0271	0.0	0.0	0.0048	0.0	0.0	0.0	0.0	0.0	0.0	0.0	3.592243		$\gamma$
500	0.5654	0.1493	0.174	0.0	0.0794	0.0271	0.0	0.0	0.0048	0.0	0.0	0.0	0.0	0.0	0.0	0.0	3.600781		$\gamma$
600	0.5654	0.1493	0.174	0.0	0.0794	0.0271	0.0	0.0	0.0048	0.0	0.0	0.0	0.0	0.0	0.0	0.0	3.605601		$\gamma$
700	0.5654	0.1493	0.174	0.0	0.0794	0.0271	0.0	0.0	0.0048	0.0	0.0	0.0	0.0	0.0	0.0	0.0	3.609699		$\gamma$
800	0.5654	0.1493	0.174	0.0	0.0794	0.0271	0.0	0.0	0.0048	0.0	0.0	0.0	0.0	0.0	0.0	0.0	3.615086		$\gamma$
900	0.5848	0.1375	0.16010000000000002	0.0	0.0787	0.0334	0.0	0.0	0.0054	0.0	0.0	0.0	0.0	0.0	0.0	0.0	3.621905		$\gamma$
25	0.7375	0.0	0.1834	0.0	0.0355	0.038	0.0	0.0	0.005600000000000001	0.0	0.0	0.0	0.0	0.0	0.0	0.0	3.5852		$\gamma$
300	0.7375	0.0	0.1834	0.0	0.0355	0.038	0.0	0.0	0.005600000000000001	0.0	0.0	0.0	0.0	0.0	0.0	0.0	3.596159		$\gamma$
500	0.7375	0.0	0.1834	0.0	0.0355	0.038	0.0	0.0	0.005600000000000001	0.0	0.0	0.0	0.0	0.0	0.0	0.0	3.604759		$\gamma$
600	0.7375	0.0	0.1834	0.0	0.0355	0.038	0.0	0.0	0.005600000000000001	0.0	0.0	0.0	0.0	0.0	0.0	0.0	3.609254		$\gamma$
700	0.7375	0.0	0.1834	0.0	0.0355	0.038	0.0	0.0	0.005600000000000001	0.0	0.0	0.0	0.0	0.0	0.0	0.0	3.613886		$\gamma$
800	0.7375	0.0	0.1834	0.0	0.0355	0.038	0.0	0.0	0.005600000000000001	0.0	0.0	0.0	0.0	0.0	0.0	0.0	3.619596		$\gamma$
900	0.6859000000000001	0.0	0.2246	0.0	0.0462	0.0321	0.0	0.0	0.011200000000000002	0.0	0.0	0.0	0.0	0.0	0.0	0.0	3.626669		$\gamma$
1000	0.7003	0.0	0.1953	0.0	0.044500000000000005	0.0462	0.0	0.0	0.0137	0.0	0.0	0.0	0.0	0.0	0.0	0.0	3.633764		$\gamma$
1100	0.708	0.0	0.1707	0.0	0.0425	0.0623	0.0	0.0	0.016399999999999998	0.0	0.0	0.0	0.0	0.0	0.0	0.0	3.642603		$\gamma$
25	0.7434000000000001	0.0	0.1573	0.0	0.065	0.0264	0.0	0.0	0.0079	0.0	0.0	0.0	0.0	0.0	0.0	0.0	3.5840410000000005		$\gamma$
500	0.7434000000000001	0.0	0.1573	0.0	0.065	0.0264	0.0	0.0	0.0079	0.0	0.0	0.0	0.0	0.0	0.0	0.0	3.604095		$\gamma$
600	0.7434000000000001	0.0	0.1573	0.0	0.065	0.0264	0.0	0.0	0.0079	0.0	0.0	0.0	0.0	0.0	0.0	0.0	3.608573		$\gamma$
700	0.7434000000000001	0.0	0.1573	0.0	0.065	0.0264	0.0	0.0	0.0079	0.0	0.0	0.0	0.0	0.0	0.0	0.0	3.613628		$\gamma$
800	0.7434000000000001	0.0	0.1573	0.0	0.065	0.0264	0.0	0.0	0.0079	0.0	0.0	0.0	0.0	0.0	0.0	0.0	3.620903		$\gamma$
900	0.7464	0.0	0.1482	0.0	0.0641	0.0325	0.0	0.0	0.0088	0.0	0.0	0.0	0.0	0.0	0.0	0.0	3.626115		$\gamma$
1000	0.7515999999999999	0.0	0.1288	0.0	0.0614	0.0473	0.0	0.0	0.0109	0.0	0.0	0.0	0.0	0.0	0.0	0.0	3.633111		$\gamma$
1100	0.7524	0.0	0.1114	0.0	0.0582	0.0646	0.0	0.0	0.0133	0.0	0.0	0.0	0.0	0.0	0.0	0.0	3.639494000000001		$\gamma$
25	0.7195999999999999	0.0	0.1873	0.0	0.0585	0.024	0.0	0.0	0.0106	0.0	0.0	0.0	0.0	0.0	0.0	0.0	3.586311		$\gamma$
300	0.7195999999999999	0.0	0.1873	0.0	0.0585	0.024	0.0	0.0	0.0106	0.0	0.0	0.0	0.0	0.0	0.0	0.0	3.598028		$\gamma$
600	0.7195999999999999	0.0	0.1873	0.0	0.0585	0.024	0.0	0.0	0.0106	0.0	0.0	0.0	0.0	0.0	0.0	0.0	3.611344		$\gamma$
700	0.7195999999999999	0.0	0.1873	0.0	0.0585	0.024	0.0	0.0	0.0106	0.0	0.0	0.0	0.0	0.0	0.0	0.0	3.61626		$\gamma$
800	0.7195999999999999	0.0	0.1873	0.0	0.0585	0.024	0.0	0.0	0.0106	0.0	0.0	0.0	0.0	0.0	0.0	0.0	3.621935		$\gamma$
900	0.7265999999999999	0.0	0.1745	0.0	0.0575	0.0296	0.0	0.0	0.0118	0.0	0.0	0.0	0.0	0.0	0.0	0.0	3.621935		$\gamma$
1000	0.7342	0.0	0.1534	0.0	0.0555	0.0425	0.0	0.0	0.0143	0.0	0.0	0.0	0.0	0.0	0.0	0.0	3.637861		$\gamma$
1100	0.7391	0.0	0.1329	0.0	0.0528	0.057999999999999996	0.0	0.0	0.0172	0.0	0.0	0.0	0.0	0.0	0.0	0.0	3.643415		$\gamma$
25	0.7408	0.0	0.1766	0.0	0.0468	0.023	0.0	0.0	0.0128	0.0	0.0	0.0	0.0	0.0	0.0	0.0	3.578525		$\gamma$
300	0.7408	0.0	0.1766	0.0	0.0468	0.023	0.0	0.0	0.0128	0.0	0.0	0.0	0.0	0.0	0.0	0.0	3.591457		$\gamma$
500	0.7408	0.0	0.1766	0.0	0.0468	0.023	0.0	0.0	0.0128	0.0	0.0	0.0	0.0	0.0	0.0	0.0	3.59951		$\gamma$
600	0.7408	0.0	0.1766	0.0	0.0468	0.023	0.0	0.0	0.0128	0.0	0.0	0.0	0.0	0.0	0.0	0.0	3.604125		$\gamma$
700	0.7408	0.0	0.1766	0.0	0.0468	0.023	0.0	0.0	0.0128	0.0	0.0	0.0	0.0	0.0	0.0	0.0	3.609516		$\gamma$
800	0.7408	0.0	0.1766	0.0	0.0468	0.023	0.0	0.0	0.0128	0.0	0.0	0.0	0.0	0.0	0.0	0.0	3.615249		$\gamma$
900	0.7502	0.0	0.1478	0.0	0.0442	0.0405	0.0	0.0	0.0172	0.0	0.0	0.0	0.0	0.0	0.0	0.0	3.622038		$\gamma$
1000	0.7502	0.0	0.1478	0.0	0.0442	0.0405	0.0	0.0	0.0172	0.0	0.0	0.0	0.0	0.0	0.0	0.0	3.629302		$\gamma$
1100	0.7529	0.0	0.1295	0.0	0.0418	0.0551	0.0	0.0	0.0207	0.0	0.0	0.0	0.0	0.0	0.0	0.0	3.637571		$\gamma$
25	0.5619	0.16219999999999998	0.1597	0.0263	0.0556	0.0269	0.0	0.0	0.0075	0.0	0.0	0.0	0.0	0.0	0.0	0.0	3.586356		$\gamma$
300	0.5619	0.16219999999999998	0.1597	0.0263	0.0556	0.0269	0.0	0.0	0.0075	0.0	0.0	0.0	0.0	0.0	0.0	0.0	3.599154		$\gamma$
500	0.5619	0.16219999999999998	0.1597	0.0263	0.0556	0.0269	0.0	0.0	0.0075	0.0	0.0	0.0	0.0	0.0	0.0	0.0	3.606869		$\gamma$
600	0.5619	0.16219999999999998	0.1597	0.0263	0.0556	0.0269	0.0	0.0	0.0075	0.0	0.0	0.0	0.0	0.0	0.0	0.0	3.611921		$\gamma$
700	0.5619	0.16219999999999998	0.1597	0.0263	0.0556	0.0269	0.0	0.0	0.0075	0.0	0.0	0.0	0.0	0.0	0.0	0.0	3.617234		$\gamma$
800	0.5619	0.16219999999999998	0.1597	0.0263	0.0556	0.0269	0.0	0.0	0.0075	0.0	0.0	0.0	0.0	0.0	0.0	0.0	3.623609		$\gamma$
900	0.5807	0.1497	0.1474	0.0255	0.0551	0.0331	0.0	0.0	0.0084	0.0	0.0	0.0	0.0	0.0	0.0	0.0	3.631122		$\gamma$
1000	0.6092	0.1293	0.1257	0.0237	0.0539	0.0479	0.0	0.0	0.0103	0.0	0.0	0.0	0.0	0.0	0.0	0.0	3.637528		$\gamma$
1100	0.6294	0.1131	0.106	0.0213	0.0519	0.0658	0.0	0.0	0.0126	0.0	0.0	0.0	0.0	0.0	0.0	0.0	3.644086		$\gamma$
25	0.5858	0.1473	0.15869999999999998	0.0	0.047400000000000005	0.0328	0.0	0.0	0.0074	0.0	0.0206	0.0	0.0	0.0	0.0	0.0	3.582531		$\gamma$
300	0.5858	0.1473	0.15869999999999998	0.0	0.047400000000000005	0.0328	0.0	0.0	0.0074	0.0	0.0206	0.0	0.0	0.0	0.0	0.0	3.594563		$\gamma$
500	0.5858	0.1473	0.15869999999999998	0.0	0.047400000000000005	0.0328	0.0	0.0	0.0074	0.0	0.0206	0.0	0.0	0.0	0.0	0.0	3.602294		$\gamma$
600	0.5858	0.1473	0.15869999999999998	0.0	0.047400000000000005	0.0328	0.0	0.0	0.0074	0.0	0.0206	0.0	0.0	0.0	0.0	0.0	3.606952		$\gamma$
700	0.5858	0.1473	0.15869999999999998	0.0	0.047400000000000005	0.0328	0.0	0.0	0.0074	0.0	0.0206	0.0	0.0	0.0	0.0	0.0	3.611648		$\gamma$
800	0.5858	0.1473	0.15869999999999998	0.0	0.047400000000000005	0.0328	0.0	0.0	0.0074	0.0	0.0206	0.0	0.0	0.0	0.0	0.0	3.61761		$\gamma$
900	0.5995	0.1371	0.1481	0.0	0.0471	0.0401	0.0	0.0	0.0083	0.0	0.0197	0.0	0.0	0.0	0.0	0.0	3.624298000000001		$\gamma$
1000	0.6259	0.1182	0.1247	0.0	0.045700000000000005	0.057999999999999996	0.0	0.0	0.0103	0.0	0.0172	0.0	0.0	0.0	0.0	0.0	3.632928		$\gamma$
1100	0.6423000000000001	0.1036	0.1042	0.0	0.0435	0.0789	0.0	0.0	0.0129	0.0	0.0145	0.0	0.0	0.0	0.0	0.0	3.641184		$\gamma$
25	0.6305	0.0	0.26530000000000004	0.0653	0.0	0.0296	0.004699999999999999	0.0039	0.0008	0.0	0.0	0.0	0.0	0.0	0.0	0.0	3.5922080000000003		$\gamma$
300	0.6305	0.0	0.26530000000000004	0.0653	0.0	0.0296	0.004699999999999999	0.0039	0.0008	0.0	0.0	0.0	0.0	0.0	0.0	0.0	3.603141		$\gamma$
500	0.6305	0.0	0.26530000000000004	0.0653	0.0	0.0296	0.004699999999999999	0.0039	0.0008	0.0	0.0	0.0	0.0	0.0	0.0	0.0	3.611706		$\gamma$
600	0.6305	0.0	0.26530000000000004	0.0653	0.0	0.0296	0.004699999999999999	0.0039	0.0008	0.0	0.0	0.0	0.0	0.0	0.0	0.0	3.616453		$\gamma$
700	0.6305	0.0	0.26530000000000004	0.0653	0.0	0.0296	0.004699999999999999	0.0039	0.0008	0.0	0.0	0.0	0.0	0.0	0.0	0.0	3.621355		$\gamma$
800	0.6305	0.0	0.26530000000000004	0.0653	0.0	0.0296	0.004699999999999999	0.0039	0.0008	0.0	0.0	0.0	0.0	0.0	0.0	0.0	3.627269		$\gamma$
900	0.6397999999999999	0.0	0.24850000000000005	0.0635	0.0	0.0361	0.0064	0.004699999999999999	0.0009	0.0	0.0	0.0	0.0	0.0	0.0	0.0	3.640297		$\gamma$
1000	0.6622	0.0	0.2092	0.0573	0.0	0.0524	0.0111	0.0067	0.0011	0.0	0.0	0.0	0.0	0.0	0.0	0.0	3.642686		$\gamma$
25	0.6951	0.0	0.1863	0.0762	0.0	0.0355	0.002	0.0049	0.0	0.0	0.0	0.0	0.0	0.0	0.0	0.0	3.5851660000000005		$\gamma$
300	0.6951	0.0	0.1863	0.0762	0.0	0.0355	0.002	0.0049	0.0	0.0	0.0	0.0	0.0	0.0	0.0	0.0	3.596972		$\gamma$
500	0.6951	0.0	0.1863	0.0762	0.0	0.0355	0.002	0.0049	0.0	0.0	0.0	0.0	0.0	0.0	0.0	0.0	3.605702		$\gamma$
700	0.6951	0.0	0.1863	0.0762	0.0	0.0355	0.002	0.0049	0.0	0.0	0.0	0.0	0.0	0.0	0.0	0.0	3.615439		$\gamma$
800	0.6951	0.0	0.1863	0.0762	0.0	0.0355	0.002	0.0049	0.0	0.0	0.0	0.0	0.0	0.0	0.0	0.0	3.621655000000001		$\gamma$
900	0.6998000000000001	0.0	0.174	0.0741	0.0	0.0435	0.0027	0.0059	0.0	0.0	0.0	0.0	0.0	0.0	0.0	0.0	3.628028		$\gamma$
1000	0.7132	0.0	0.14400000000000002	0.066	0.0	0.0635	0.0048	0.0085	0.0	0.0	0.0	0.0	0.0	0.0	0.0	0.0	3.634692		$\gamma$
1100	0.7226	0.0	0.1144	0.0547	0.0	0.0891	0.0077	0.0115	0.0	0.0	0.0	0.0	0.0	0.0	0.0	0.0	3.638894		$\gamma$
25	0.6804000000000001	0.0	0.184	0.0953	0.0	0.0329	0.0	0.0	0.0074	0.0	0.0	0.0	0.0	0.0	0.0	0.0	3.593427		$\gamma$
300	0.6804000000000001	0.0	0.184	0.0953	0.0	0.0329	0.0	0.0	0.0074	0.0	0.0	0.0	0.0	0.0	0.0	0.0	3.605732		$\gamma$
500	0.6804000000000001	0.0	0.184	0.0953	0.0	0.0329	0.0	0.0	0.0074	0.0	0.0	0.0	0.0	0.0	0.0	0.0	3.614403		$\gamma$
600	0.6804000000000001	0.0	0.184	0.0953	0.0	0.0329	0.0	0.0	0.0074	0.0	0.0	0.0	0.0	0.0	0.0	0.0	3.619285		$\gamma$
700	0.6804000000000001	0.0	0.184	0.0953	0.0	0.0329	0.0	0.0	0.0074	0.0	0.0	0.0	0.0	0.0	0.0	0.0	3.624057		$\gamma$
800	0.6804000000000001	0.0	0.184	0.0953	0.0	0.0329	0.0	0.0	0.0074	0.0	0.0	0.0	0.0	0.0	0.0	0.0	3.629658		$\gamma$
900	0.6887000000000001	0.0	0.17010000000000006	0.0925	0.0	0.0405	0.0	0.0	0.008199999999999999	0.0	0.0	0.0	0.0	0.0	0.0	0.0	3.637649		$\gamma$
1000	0.7025	0.0	0.1439	0.0849	0.0	0.0585	0.0	0.0	0.0102	0.0	0.0	0.0	0.0	0.0	0.0	0.0	3.644367		$\gamma$
1100	0.7121999999999999	0.0	0.1202	0.0747	0.0	0.0802	0.0	0.0	0.0127	0.0	0.0	0.0	0.0	0.0	0.0	0.0	3.647359		$\gamma$
25	0.7143	0.0	0.1335	0.1085	0.0	0.0384	0.0	0.0	0.0051	0.0002	0.0	0.0	0.0	0.0	0.0	0.0	3.590816		$\gamma$
300	0.7143	0.0	0.1335	0.1085	0.0	0.0384	0.0	0.0	0.0051	0.0002	0.0	0.0	0.0	0.0	0.0	0.0	3.603706		$\gamma$
500	0.7143	0.0	0.1335	0.1085	0.0	0.0384	0.0	0.0	0.0051	0.0002	0.0	0.0	0.0	0.0	0.0	0.0	3.611726		$\gamma$
600	0.7143	0.0	0.1335	0.1085	0.0	0.0384	0.0	0.0	0.0051	0.0002	0.0	0.0	0.0	0.0	0.0	0.0	3.616632		$\gamma$
700	0.7143	0.0	0.1335	0.1085	0.0	0.0384	0.0	0.0	0.0051	0.0002	0.0	0.0	0.0	0.0	0.0	0.0	3.621658		$\gamma$
800	0.7143	0.0	0.1335	0.1085	0.0	0.0384	0.0	0.0	0.0051	0.0002	0.0	0.0	0.0	0.0	0.0	0.0	3.627904		$\gamma$
900	0.7208	0.0	0.1217	0.1039	0.0	0.04769999999999999	0.0	0.0	0.0058	0.0002	0.0	0.0	0.0	0.0	0.0	0.0	3.634027		$\gamma$
1000	0.7304999999999999	0.0	0.0998	0.09210000000000004	0.0	0.0699	0.0	0.0	0.0074	0.0003	0.0	0.0	0.0	0.0	0.0	0.0	3.639476		$\gamma$
1100	0.7342	0.0	0.0815	0.0782	0.0	0.096	0.0	0.0	0.0097	0.0004	0.0	0.0	0.0	0.0	0.0	0.0	3.642805		$\gamma$
25	0.5882999999999999	0.1243	0.147	0.0955	0.0	0.0374	0.0	0.0	0.0075	0.0	0.0	0.0	0.0	0.0	0.0	0.0	3.5813330000000003		$\gamma$
300	0.5882999999999999	0.1243	0.147	0.0955	0.0	0.0374	0.0	0.0	0.0075	0.0	0.0	0.0	0.0	0.0	0.0	0.0	3.592781		$\gamma$
500	0.5882999999999999	0.1243	0.147	0.0955	0.0	0.0374	0.0	0.0	0.0075	0.0	0.0	0.0	0.0	0.0	0.0	0.0	3.602603		$\gamma$
600	0.5882999999999999	0.1243	0.147	0.0955	0.0	0.0374	0.0	0.0	0.0075	0.0	0.0	0.0	0.0	0.0	0.0	0.0	3.606834		$\gamma$
700	0.5882999999999999	0.1243	0.147	0.0955	0.0	0.0374	0.0	0.0	0.0075	0.0	0.0	0.0	0.0	0.0	0.0	0.0	3.612032		$\gamma$
800	0.5882999999999999	0.1243	0.147	0.0955	0.0	0.0374	0.0	0.0	0.0075	0.0	0.0	0.0	0.0	0.0	0.0	0.0	3.621038		$\gamma$
900	0.6024	0.115	0.1359	0.0926	0.0	0.0458	0.0	0.0	0.0083	0.0	0.0	0.0	0.0	0.0	0.0	0.0	3.627601		$\gamma$
1000	0.6313	0.0971	0.1118	0.0828	0.0	0.0665	0.0	0.0	0.0105	0.0	0.0	0.0	0.0	0.0	0.0	0.0	3.635669		$\gamma$
25	1.0	0.0	0.0	0.0	0.0	0.0	0.0	0.0	0.0	0.0	0.0	0.0	0.0	0.0	0.0	0.0	3.5168		$\gamma$
25	1.0	0.0	0.0	0.0	0.0	0.0	0.0	0.0	0.0	0.0	0.0	0.0	0.0	0.0	0.0	0.0	3.5273		$\gamma$
25	1.0	0.0	0.0	0.0	0.0	0.0	0.0	0.0	0.0	0.0	0.0	0.0	0.0	0.0	0.0	0.0	3.5169		$\gamma$
25	1.0	0.0	0.0	0.0	0.0	0.0	0.0	0.0	0.0	0.0	0.0	0.0	0.0	0.0	0.0	0.0	3.519		$\gamma$
25	1.0	0.0	0.0	0.0	0.0	0.0	0.0	0.0	0.0	0.0	0.0	0.0	0.0	0.0	0.0	0.0	3.519		$\gamma$
25	1.0	0.0	0.0	0.0	0.0	0.0	0.0	0.0	0.0	0.0	0.0	0.0	0.0	0.0	0.0	0.0	3.5168		$\gamma$
25	1.0	0.0	0.0	0.0	0.0	0.0	0.0	0.0	0.0	0.0	0.0	0.0	0.0	0.0	0.0	0.0	3.5242		$\gamma$
25	1.0	0.0	0.0	0.0	0.0	0.0	0.0	0.0	0.0	0.0	0.0	0.0	0.0	0.0	0.0	0.0	3.5241		$\gamma$
25	1.0	0.0	0.0	0.0	0.0	0.0	0.0	0.0	0.0	0.0	0.0	0.0	0.0	0.0	0.0	0.0	3.5246		$\gamma$
25	0.902	0.0	0.098	0.0	0.0	0.0	0.0	0.0	0.0	0.0	0.0	0.0	0.0	0.0	0.0	0.0	3.5273	3.5273	$\gamma$ and $\gamma'$
25	0.902	0.0	0.098	0.0	0.0	0.0	0.0	0.0	0.0	0.0	0.0	0.0	0.0	0.0	0.0	0.0	3.5322	3.5273	$\gamma$ and $\gamma'$
25	0.9	0.0	0.049	0.0	0.0	0.051	0.0	0.0	0.0	0.0	0.0	0.0	0.0	0.0	0.0	0.0	3.5302	3.5302	$\gamma$ and $\gamma'$
25	0.848	0.0	0.152	0.0	0.0	0.0	0.0	0.0	0.0	0.0	0.0	0.0	0.0	0.0	0.0	0.0	3.5315	3.5315	$\gamma$ and $\gamma'$
25	0.848	0.0	0.152	0.0	0.0	0.0	0.0	0.0	0.0	0.0	0.0	0.0	0.0	0.0	0.0	0.0	3.5387	3.5315	$\gamma$ and $\gamma'$
25	0.851	0.0	0.122	0.0	0.0	0.027000000000000003	0.0	0.0	0.0	0.0	0.0	0.0	0.0	0.0	0.0	0.0	3.5314	3.5314	$\gamma$ and $\gamma'$
25	0.8490000000000001	0.0	0.099	0.0	0.0	0.052000000000000005	0.0	0.0	0.0	0.0	0.0	0.0	0.0	0.0	0.0	0.0	3.5342	3.5342	$\gamma$ and $\gamma'$
25	0.828	0.0	0.096	0.0	0.0	0.076	0.0	0.0	0.0	0.0	0.0	0.0	0.0	0.0	0.0	0.0	3.5388	3.5388	$\gamma$ and $\gamma'$
25	0.802	0.0	0.198	0.0	0.0	0.0	0.0	0.0	0.0	0.0	0.0	0.0	0.0	0.0	0.0	0.0	3.5374	3.5374	$\gamma$ and $\gamma'$
25	0.802	0.0	0.198	0.0	0.0	0.0	0.0	0.0	0.0	0.0	0.0	0.0	0.0	0.0	0.0	0.0	3.5449	3.5374	$\gamma$ and $\gamma'$
25	0.799	0.0	0.14800000000000002	0.0	0.0	0.053	0.0	0.0	0.0	0.0	0.0	0.0	0.0	0.0	0.0	0.0	3.5412	3.5412	$\gamma$ and $\gamma'$
25	0.7509999999999999	0.0	0.249	0.0	0.0	0.0	0.0	0.0	0.0	0.0	0.0	0.0	0.0	0.0	0.0	0.0	3.5441	3.5441	$\gamma$ and $\gamma'$
25	0.746	0.0	0.22399999999999998	0.0	0.0	0.03	0.0	0.0	0.0	0.0	0.0	0.0	0.0	0.0	0.0	0.0	3.5442	3.5442	$\gamma$ and $\gamma'$
25	0.7490000000000001	0.0	0.198	0.0	0.0	0.053	0.0	0.0	0.0	0.0	0.0	0.0	0.0	0.0	0.0	0.0	3.5471	3.5471	$\gamma$ and $\gamma'$
25	0.7020000000000001	0.0	0.298	0.0	0.0	0.0	0.0	0.0	0.0	0.0	0.0	0.0	0.0	0.0	0.0	0.0	3.5509	3.5509	$\gamma$ and $\gamma'$
25	0.6990000000000001	0.0	0.27399999999999997	0.0	0.0	0.027000000000000003	0.0	0.0	0.0	0.0	0.0	0.0	0.0	0.0	0.0	0.0	3.5519	3.5519	$\gamma$ and $\gamma'$
25	0.6990000000000001	0.0	0.247	0.0	0.0	0.054000000000000006	0.0	0.0	0.0	0.0	0.0	0.0	0.0	0.0	0.0	0.0	3.5533	3.5533	$\gamma$ and $\gamma'$
25	0.652	0.0	0.348	0.0	0.0	0.0	0.0	0.0	0.0	0.0	0.0	0.0	0.0	0.0	0.0	0.0	3.5582	3.5582	$\gamma$ and $\gamma'$
25	0.647	0.0	0.325	0.0	0.0	0.027999999999999997	0.0	0.0	0.0	0.0	0.0	0.0	0.0	0.0	0.0	0.0	3.5569	3.5569	$\gamma$ and $\gamma'$
25	0.649	0.0	0.293	0.0	0.0	0.057999999999999996	0.0	0.0	0.0	0.0	0.0	0.0	0.0	0.0	0.0	0.0	3.5582	3.5582	$\gamma$ and $\gamma'$
25	0.8	0.0	0.0	0.0	0.0	0.05	0.0	0.0	0.0	0.0	0.0	0.0	0.15	0.0	0.0	0.0	3.5428	3.5428	$\gamma$ and $\gamma'$
25	0.75	0.0	0.0	0.0	0.0	0.025	0.0	0.0	0.0	0.0	0.0	0.0	0.225	0.0	0.0	0.0	3.5469	3.5469	$\gamma$ and $\gamma'$
25	0.6	0.0	0.0	0.0	0.0	0.05	0.0	0.0	0.0	0.0	0.0	0.0	0.35	0.0	0.0	0.0	3.57	3.57	$\gamma$ and $\gamma'$
25	0.951	0.0	0.0	0.0	0.0	0.049	0.0	0.0	0.0	0.0	0.0	0.0	0.0	0.0	0.0	0.0	3.5257		$\gamma$
25	0.925	0.0	0.0	0.0	0.0	0.075	0.0	0.0	0.0	0.0	0.0	0.0	0.0	0.0	0.0	0.0	3.5309		$\gamma$
25	0.889	0.0	0.0	0.0	0.0	0.111	0.0	0.0	0.0	0.0	0.0	0.0	0.0	0.0	0.0	0.0	3.5367		$\gamma$
25	0.879	0.0	0.0	0.0	0.0	0.121	0.0	0.0	0.0	0.0	0.0	0.0	0.0	0.0	0.0	0.0	3.5383		$\gamma$
25	0.8759999999999999	0.0	0.0	0.0	0.0	0.124	0.0	0.0	0.0	0.0	0.0	0.0	0.0	0.0	0.0	0.0	3.5405		$\gamma$
25	0.86	0.0	0.0	0.0	0.0	0.14	0.0	0.0	0.0	0.0	0.0	0.0	0.0	0.0	0.0	0.0	3.5433		$\gamma$
25	0.846	0.0	0.0	0.0	0.0	0.154	0.0	0.0	0.0	0.0	0.0	0.0	0.0	0.0	0.0	0.0	3.5385		$\gamma$
20	0.941	0.0	0.0	0.0	0.0	0.059000000000000004	0.0	0.0	0.0	0.0	0.0	0.0	0.0	0.0	0.0	0.0	3.526		$\gamma$
200	0.941	0.0	0.0	0.0	0.0	0.059000000000000004	0.0	0.0	0.0	0.0	0.0	0.0	0.0	0.0	0.0	0.0	3.535		$\gamma$
350	0.941	0.0	0.0	0.0	0.0	0.059000000000000004	0.0	0.0	0.0	0.0	0.0	0.0	0.0	0.0	0.0	0.0	3.542		$\gamma$
500	0.941	0.0	0.0	0.0	0.0	0.059000000000000004	0.0	0.0	0.0	0.0	0.0	0.0	0.0	0.0	0.0	0.0	3.55		$\gamma$
20	0.8759999999999999	0.0	0.0	0.0	0.0	0.124	0.0	0.0	0.0	0.0	0.0	0.0	0.0	0.0	0.0	0.0	3.537		$\gamma$
200	0.8759999999999999	0.0	0.0	0.0	0.0	0.124	0.0	0.0	0.0	0.0	0.0	0.0	0.0	0.0	0.0	0.0	3.5460000000000003		$\gamma$
350	0.8759999999999999	0.0	0.0	0.0	0.0	0.124	0.0	0.0	0.0	0.0	0.0	0.0	0.0	0.0	0.0	0.0	3.553		$\gamma$
500	0.8759999999999999	0.0	0.0	0.0	0.0	0.124	0.0	0.0	0.0	0.0	0.0	0.0	0.0	0.0	0.0	0.0	3.5610000000000004		$\gamma$
25	0.823	0.0	0.0	0.0	0.0	0.0	0.0	0.0	0.0	0.0	0.0	0.0	0.0	0.0	0.145	0.032	3.552		$\gamma$
25	0.825	0.0	0.0	0.0	0.0	0.0	0.0	0.0	0.0	0.0	0.0	0.0	0.0	0.0	0.145	0.03	3.552		$\gamma$
25	0.833	0.0	0.0	0.0	0.0	0.0	0.0	0.0	0.0	0.0	0.0	0.0	0.0	0.0	0.147	0.02	3.543		$\gamma$
25	0.836	0.0	0.0	0.0	0.0	0.0	0.0	0.0	0.0	0.0	0.0	0.0	0.0	0.0	0.14800000000000002	0.016	3.542		$\gamma$
25	0.841	0.0	0.0	0.0	0.0	0.0	0.0	0.0	0.0	0.0	0.0	0.0	0.0	0.0	0.149	0.01	3.535		$\gamma$
25	0.847	0.0	0.0	0.0	0.0	0.0	0.0	0.0	0.0	0.0	0.0	0.0	0.0	0.0	0.15	0.003	3.531		$\gamma$
25	0.9520000000000001	0.0	0.0	0.0	0.0	0.0	0.0	0.0	0.0	0.0	0.0	0.0	0.0	0.0	0.024	0.024	3.536		$\gamma$
25	0.9520000000000001	0.0	0.0	0.0	0.0	0.0	0.0	0.0	0.0	0.0	0.0	0.0	0.0	0.0	0.0	0.048	3.577		$\gamma$
25	0.973	0.0	0.0	0.0	0.0	0.0	0.0	0.0	0.0	0.0	0.0	0.0	0.0	0.0	0.012	0.015	3.53		$\gamma$
25	0.99	0.0	0.0	0.0	0.0	0.0	0.0	0.0	0.0	0.0	0.0	0.0	0.0	0.0	0.005	0.005	3.5210000000000004		$\gamma$
25	0.993	0.0	0.0	0.0	0.0	0.0	0.0	0.0	0.0	0.0	0.0	0.0	0.0	0.0	0.0	0.006999999999999999	3.532		$\gamma$
25	0.9888	0.0	0.0	0.0	0.0	0.0	0.0	0.0	0.0	0.0	0.0	0.0	0.0	0.0	0.0	0.011200000000000002	3.5410000000000004		$\gamma$
25	0.9828	0.0	0.0	0.0	0.0	0.0	0.0	0.0	0.0	0.0	0.0	0.0	0.0	0.0	0.0	0.0172	3.554		$\gamma$
25	0.968	0.0	0.0	0.0	0.0	0.0	0.0	0.0	0.0	0.0	0.0	0.0	0.0	0.0	0.0	0.032	3.557		$\gamma$
25	0.9329999999999999	0.0	0.0	0.0	0.0	0.0	0.0	0.0	0.0	0.0	0.0	0.0	0.0	0.0	0.0	0.067	3.592		$\gamma$
25	0.9996	0.0004	0.0	0.0	0.0	0.0	0.0	0.0	0.0	0.0	0.0	0.0	0.0	0.0	0.0	0.0	3.5169		$\gamma$
25	0.902	0.098	0.0	0.0	0.0	0.0	0.0	0.0	0.0	0.0	0.0	0.0	0.0	0.0	0.0	0.0	3.5184		$\gamma$
25	0.805	0.195	0.0	0.0	0.0	0.0	0.0	0.0	0.0	0.0	0.0	0.0	0.0	0.0	0.0	0.0	3.5201		$\gamma$
25	0.752	0.248	0.0	0.0	0.0	0.0	0.0	0.0	0.0	0.0	0.0	0.0	0.0	0.0	0.0	0.0	3.5215		$\gamma$
25	0.7440000000000001	0.256	0.0	0.0	0.0	0.0	0.0	0.0	0.0	0.0	0.0	0.0	0.0	0.0	0.0	0.0	3.5221		$\gamma$
25	0.71	0.29	0.0	0.0	0.0	0.0	0.0	0.0	0.0	0.0	0.0	0.0	0.0	0.0	0.0	0.0	3.5233		$\gamma$
25	0.624	0.376	0.0	0.0	0.0	0.0	0.0	0.0	0.0	0.0	0.0	0.0	0.0	0.0	0.0	0.0	3.5249		$\gamma$
25	0.507	0.493	0.0	0.0	0.0	0.0	0.0	0.0	0.0	0.0	0.0	0.0	0.0	0.0	0.0	0.0	3.5266		$\gamma$
25	0.493	0.507	0.0	0.0	0.0	0.0	0.0	0.0	0.0	0.0	0.0	0.0	0.0	0.0	0.0	0.0	3.5274		$\gamma$
25	0.41100000000000003	0.589	0.0	0.0	0.0	0.0	0.0	0.0	0.0	0.0	0.0	0.0	0.0	0.0	0.0	0.0	3.5286		$\gamma$
25	0.311	0.6890000000000001	0.0	0.0	0.0	0.0	0.0	0.0	0.0	0.0	0.0	0.0	0.0	0.0	0.0	0.0	3.5306		$\gamma$
20	0.8959999999999999	0.10400000000000001	0.0	0.0	0.0	0.0	0.0	0.0	0.0	0.0	0.0	0.0	0.0	0.0	0.0	0.0	3.518		$\gamma$
200	0.8959999999999999	0.10400000000000001	0.0	0.0	0.0	0.0	0.0	0.0	0.0	0.0	0.0	0.0	0.0	0.0	0.0	0.0	3.528		$\gamma$
350	0.8959999999999999	0.10400000000000001	0.0	0.0	0.0	0.0	0.0	0.0	0.0	0.0	0.0	0.0	0.0	0.0	0.0	0.0	3.536		$\gamma$
500	0.8959999999999999	0.10400000000000001	0.0	0.0	0.0	0.0	0.0	0.0	0.0	0.0	0.0	0.0	0.0	0.0	0.0	0.0	3.544		$\gamma$
25	0.7349	0.0	0.0	0.2651	0.0	0.0	0.0	0.0	0.0	0.0	0.0	0.0	0.0	0.0	0.0	0.0	3.6424		$\gamma$
25	0.7038	0.0	0.0643	0.2319	0.0	0.0	0.0	0.0	0.0	0.0	0.0	0.0	0.0	0.0	0.0	0.0	3.6349		$\gamma$
25	0.5932999999999999	0.0	0.2978	0.109	0.0	0.0	0.0	0.0	0.0	0.0	0.0	0.0	0.0	0.0	0.0	0.0	3.6235		$\gamma$
25	0.9658	0.0	0.0342	0.0	0.0	0.0	0.0	0.0	0.0	0.0	0.0	0.0	0.0	0.0	0.0	0.0	3.5194		$\gamma$
25	0.9489	0.0	0.051100000000000007	0.0	0.0	0.0	0.0	0.0	0.0	0.0	0.0	0.0	0.0	0.0	0.0	0.0	3.5221		$\gamma$
25	0.9137	0.0	0.0863	0.0	0.0	0.0	0.0	0.0	0.0	0.0	0.0	0.0	0.0	0.0	0.0	0.0	3.5252		$\gamma$
25	0.9005	0.0	0.0995	0.0	0.0	0.0	0.0	0.0	0.0	0.0	0.0	0.0	0.0	0.0	0.0	0.0	3.5272		$\gamma$
25	0.8771	0.0	0.1229	0.0	0.0	0.0	0.0	0.0	0.0	0.0	0.0	0.0	0.0	0.0	0.0	0.0	3.5292		$\gamma$
25	0.8103	0.0	0.1897	0.0	0.0	0.0	0.0	0.0	0.0	0.0	0.0	0.0	0.0	0.0	0.0	0.0	3.5365		$\gamma$
20	1.0	0.0	0.0	0.0	0.0	0.0	0.0	0.0	0.0	0.0	0.0	0.0	0.0	0.0	0.0	0.0	3.524		$\gamma$
20	1.0	0.0	0.0	0.0	0.0	0.0	0.0	0.0	0.0	0.0	0.0	0.0	0.0	0.0	0.0	0.0	3.524		$\gamma$
200	1.0	0.0	0.0	0.0	0.0	0.0	0.0	0.0	0.0	0.0	0.0	0.0	0.0	0.0	0.0	0.0	3.536		$\gamma$
200	1.0	0.0	0.0	0.0	0.0	0.0	0.0	0.0	0.0	0.0	0.0	0.0	0.0	0.0	0.0	0.0	3.5264		$\gamma$
350	1.0	0.0	0.0	0.0	0.0	0.0	0.0	0.0	0.0	0.0	0.0	0.0	0.0	0.0	0.0	0.0	3.545		$\gamma$
500	1.0	0.0	0.0	0.0	0.0	0.0	0.0	0.0	0.0	0.0	0.0	0.0	0.0	0.0	0.0	0.0	3.554		$\gamma$
500	1.0	0.0	0.0	0.0	0.0	0.0	0.0	0.0	0.0	0.0	0.0	0.0	0.0	0.0	0.0	0.0	3.5446		$\gamma$
20	0.895	0.0	0.105	0.0	0.0	0.0	0.0	0.0	0.0	0.0	0.0	0.0	0.0	0.0	0.0	0.0	3.539		$\gamma$
200	0.895	0.0	0.105	0.0	0.0	0.0	0.0	0.0	0.0	0.0	0.0	0.0	0.0	0.0	0.0	0.0	3.551		$\gamma$
350	0.895	0.0	0.105	0.0	0.0	0.0	0.0	0.0	0.0	0.0	0.0	0.0	0.0	0.0	0.0	0.0	3.56		$\gamma$
500	0.895	0.0	0.105	0.0	0.0	0.0	0.0	0.0	0.0	0.0	0.0	0.0	0.0	0.0	0.0	0.0	3.568		$\gamma$
25	0.7764	0.0	0.0	0.0	0.0	0.0	0.0	0.0	0.0	0.0	0.0	0.0	0.1118	0.0	0.1118	0.0	3.5376		$\gamma$
18	0.6759000000000001	0.0	0.0	0.0	0.0	0.0	0.0	0.0	0.0	0.0	0.0	0.0	0.0	0.0	0.32409999999999994	0.0	3.5426		$\gamma$
18	0.764	0.0	0.0	0.0	0.0	0.0	0.0	0.0	0.0	0.0	0.0	0.0	0.0	0.0	0.23600000000000002	0.0	3.536		$\gamma$
18	0.8887999999999999	0.0	0.0	0.0	0.0	0.0	0.0	0.0	0.0	0.0	0.0	0.0	0.0	0.0	0.1112	0.0	3.5258		$\gamma$
18	1.0	0.0	0.0	0.0	0.0	0.0	0.0	0.0	0.0	0.0	0.0	0.0	0.0	0.0	0.0	0.0	3.5166		$\gamma$
25	0.6743000000000001	0.0	0.0	0.2064	0.0	0.0	0.0	0.0	0.0	0.0	0.0	0.0	0.1193	0.0	0.0	0.0	3.613		$\gamma$
25	0.9790000000000001	0.0	0.0	0.0	0.0	0.0	0.0	0.0	0.0	0.0	0.0	0.0	0.021	0.0	0.0	0.0	3.5195		$\gamma$
25	0.963	0.0	0.0	0.0	0.0	0.0	0.0	0.0	0.0	0.0	0.0	0.0	0.037000000000000005	0.0	0.0	0.0	3.5215		$\gamma$
25	0.948	0.0	0.0	0.0	0.0	0.0	0.0	0.0	0.0	0.0	0.0	0.0	0.052000000000000005	0.0	0.0	0.0	3.5232		$\gamma$
25	0.925	0.0	0.0	0.0	0.0	0.0	0.0	0.0	0.0	0.0	0.0	0.0	0.075	0.0	0.0	0.0	3.5255		$\gamma$
25	0.905	0.0	0.0	0.0	0.0	0.0	0.0	0.0	0.0	0.0	0.0	0.0	0.095	0.0	0.0	0.0	3.5284		$\gamma$
25	0.8959999999999999	0.0	0.0	0.0	0.0	0.0	0.0	0.0	0.0	0.0	0.0	0.0	0.10400000000000001	0.0	0.0	0.0	3.5293		$\gamma$
25	0.867	0.0	0.0	0.0	0.0	0.0	0.0	0.0	0.0	0.0	0.0	0.0	0.133	0.0	0.0	0.0	3.5322		$\gamma$
25	0.8440000000000001	0.0	0.0	0.0	0.0	0.0	0.0	0.0	0.0	0.0	0.0	0.0	0.156	0.0	0.0	0.0	3.5354		$\gamma$
25	0.828	0.0	0.0	0.0	0.0	0.0	0.0	0.0	0.0	0.0	0.0	0.0	0.172	0.0	0.0	0.0	3.5367		$\gamma$
25	0.813	0.0	0.0	0.0	0.0	0.0	0.0	0.0	0.0	0.0	0.0	0.0	0.187	0.0	0.0	0.0	3.5387		$\gamma$
25	0.802	0.0	0.0	0.0	0.0	0.0	0.0	0.0	0.0	0.0	0.0	0.0	0.198	0.0	0.0	0.0	3.5392		$\gamma$
15	1.0	0.0	0.0	0.0	0.0	0.0	0.0	0.0	0.0	0.0	0.0	0.0	0.0	0.0	0.0	0.0	3.5171		$\gamma$
100	1.0	0.0	0.0	0.0	0.0	0.0	0.0	0.0	0.0	0.0	0.0	0.0	0.0	0.0	0.0	0.0	3.5213		$\gamma$
300	1.0	0.0	0.0	0.0	0.0	0.0	0.0	0.0	0.0	0.0	0.0	0.0	0.0	0.0	0.0	0.0	3.5318		$\gamma$
400	1.0	0.0	0.0	0.0	0.0	0.0	0.0	0.0	0.0	0.0	0.0	0.0	0.0	0.0	0.0	0.0	3.5384		$\gamma$
600	1.0	0.0	0.0	0.0	0.0	0.0	0.0	0.0	0.0	0.0	0.0	0.0	0.0	0.0	0.0	0.0	3.5509		$\gamma$
15	0.966	0.0	0.0	0.0	0.0	0.0	0.0	0.0	0.0	0.0	0.0	0.0	0.034	0.0	0.0	0.0	3.5207		$\gamma$
100	0.966	0.0	0.0	0.0	0.0	0.0	0.0	0.0	0.0	0.0	0.0	0.0	0.034	0.0	0.0	0.0	3.5246		$\gamma$
200	0.966	0.0	0.0	0.0	0.0	0.0	0.0	0.0	0.0	0.0	0.0	0.0	0.034	0.0	0.0	0.0	3.5294		$\gamma$
300	0.966	0.0	0.0	0.0	0.0	0.0	0.0	0.0	0.0	0.0	0.0	0.0	0.034	0.0	0.0	0.0	3.5347		$\gamma$
400	0.966	0.0	0.0	0.0	0.0	0.0	0.0	0.0	0.0	0.0	0.0	0.0	0.034	0.0	0.0	0.0	3.5409		$\gamma$
500	0.966	0.0	0.0	0.0	0.0	0.0	0.0	0.0	0.0	0.0	0.0	0.0	0.034	0.0	0.0	0.0	3.5468		$\gamma$
600	0.966	0.0	0.0	0.0	0.0	0.0	0.0	0.0	0.0	0.0	0.0	0.0	0.034	0.0	0.0	0.0	3.5527		$\gamma$
15	0.938	0.0	0.0	0.0	0.0	0.0	0.0	0.0	0.0	0.0	0.0	0.0	0.062	0.0	0.0	0.0	3.5241		$\gamma$
100	0.938	0.0	0.0	0.0	0.0	0.0	0.0	0.0	0.0	0.0	0.0	0.0	0.062	0.0	0.0	0.0	3.528		$\gamma$
200	0.938	0.0	0.0	0.0	0.0	0.0	0.0	0.0	0.0	0.0	0.0	0.0	0.062	0.0	0.0	0.0	3.5329		$\gamma$
300	0.938	0.0	0.0	0.0	0.0	0.0	0.0	0.0	0.0	0.0	0.0	0.0	0.062	0.0	0.0	0.0	3.5382		$\gamma$
400	0.938	0.0	0.0	0.0	0.0	0.0	0.0	0.0	0.0	0.0	0.0	0.0	0.062	0.0	0.0	0.0	3.5444		$\gamma$
500	0.938	0.0	0.0	0.0	0.0	0.0	0.0	0.0	0.0	0.0	0.0	0.0	0.062	0.0	0.0	0.0	3.5504		$\gamma$
600	0.938	0.0	0.0	0.0	0.0	0.0	0.0	0.0	0.0	0.0	0.0	0.0	0.062	0.0	0.0	0.0	3.5562		$\gamma$
15	0.9079999999999999	0.0	0.0	0.0	0.0	0.0	0.0	0.0	0.0	0.0	0.0	0.0	0.092	0.0	0.0	0.0	3.5278		$\gamma$
100	0.9079999999999999	0.0	0.0	0.0	0.0	0.0	0.0	0.0	0.0	0.0	0.0	0.0	0.092	0.0	0.0	0.0	3.5317		$\gamma$
200	0.9079999999999999	0.0	0.0	0.0	0.0	0.0	0.0	0.0	0.0	0.0	0.0	0.0	0.092	0.0	0.0	0.0	3.5365		$\gamma$
300	0.9079999999999999	0.0	0.0	0.0	0.0	0.0	0.0	0.0	0.0	0.0	0.0	0.0	0.092	0.0	0.0	0.0	3.5418		$\gamma$
400	0.9079999999999999	0.0	0.0	0.0	0.0	0.0	0.0	0.0	0.0	0.0	0.0	0.0	0.092	0.0	0.0	0.0	3.5478		$\gamma$
500	0.9079999999999999	0.0	0.0	0.0	0.0	0.0	0.0	0.0	0.0	0.0	0.0	0.0	0.092	0.0	0.0	0.0	3.5544		$\gamma$
600	0.9079999999999999	0.0	0.0	0.0	0.0	0.0	0.0	0.0	0.0	0.0	0.0	0.0	0.092	0.0	0.0	0.0	3.5602		$\gamma$
15	0.8220000000000001	0.0	0.0	0.0	0.0	0.0	0.0	0.0	0.0	0.0	0.0	0.0	0.17800000000000002	0.0	0.0	0.0	3.5378		$\gamma$
100	0.8220000000000001	0.0	0.0	0.0	0.0	0.0	0.0	0.0	0.0	0.0	0.0	0.0	0.17800000000000002	0.0	0.0	0.0	3.5417		$\gamma$
200	0.8220000000000001	0.0	0.0	0.0	0.0	0.0	0.0	0.0	0.0	0.0	0.0	0.0	0.17800000000000002	0.0	0.0	0.0	3.5466		$\gamma$
300	0.8220000000000001	0.0	0.0	0.0	0.0	0.0	0.0	0.0	0.0	0.0	0.0	0.0	0.17800000000000002	0.0	0.0	0.0	3.5518		$\gamma$
400	0.8220000000000001	0.0	0.0	0.0	0.0	0.0	0.0	0.0	0.0	0.0	0.0	0.0	0.17800000000000002	0.0	0.0	0.0	3.5572		$\gamma$
500	0.8220000000000001	0.0	0.0	0.0	0.0	0.0	0.0	0.0	0.0	0.0	0.0	0.0	0.17800000000000002	0.0	0.0	0.0	3.563		$\gamma$
600	0.8220000000000001	0.0	0.0	0.0	0.0	0.0	0.0	0.0	0.0	0.0	0.0	0.0	0.17800000000000002	0.0	0.0	0.0	3.5691		$\gamma$
15	0.728	0.0	0.0	0.0	0.0	0.0	0.0	0.0	0.0	0.0	0.0	0.0	0.272	0.0	0.0	0.0	3.5492		$\gamma$
100	0.728	0.0	0.0	0.0	0.0	0.0	0.0	0.0	0.0	0.0	0.0	0.0	0.272	0.0	0.0	0.0	3.553		$\gamma$
200	0.728	0.0	0.0	0.0	0.0	0.0	0.0	0.0	0.0	0.0	0.0	0.0	0.272	0.0	0.0	0.0	3.5576		$\gamma$
300	0.728	0.0	0.0	0.0	0.0	0.0	0.0	0.0	0.0	0.0	0.0	0.0	0.272	0.0	0.0	0.0	3.5626		$\gamma$
400	0.728	0.0	0.0	0.0	0.0	0.0	0.0	0.0	0.0	0.0	0.0	0.0	0.272	0.0	0.0	0.0	3.5676		$\gamma$
500	0.728	0.0	0.0	0.0	0.0	0.0	0.0	0.0	0.0	0.0	0.0	0.0	0.272	0.0	0.0	0.0	3.573		$\gamma$
600	0.728	0.0	0.0	0.0	0.0	0.0	0.0	0.0	0.0	0.0	0.0	0.0	0.272	0.0	0.0	0.0	3.5787		$\gamma$
25	0.6354	0.0	0.0	0.0	0.0	0.0	0.0	0.0	0.0	0.0	0.0	0.0563	0.3083	0.0	0.0	0.0	3.565		$\gamma$
25	0.7369	0.0	0.0	0.0	0.0	0.0	0.0	0.0	0.0	0.0	0.0	0.0566	0.2065	0.0	0.0	0.0	3.55		$\gamma$
25	0.8393	0.0	0.0	0.0	0.0	0.0	0.0	0.0	0.0	0.0	0.0	0.05690000000000001	0.1038	0.0	0.0	0.0	3.534		$\gamma$
20	0.9834	0.0	0.0	0.0	0.0	0.0	0.0	0.0	0.0	0.0	0.0	0.0	0.0	0.0166	0.0	0.0	3.5187		$\gamma$
20	0.9679	0.0	0.0	0.0	0.0	0.0	0.0	0.0	0.0	0.0	0.0	0.0	0.0	0.0321	0.0	0.0	3.5211		$\gamma$
20	0.96	0.0	0.0	0.0	0.0	0.0	0.0	0.0	0.0	0.0	0.0	0.0	0.0	0.04	0.0	0.0	3.5242		$\gamma$
20	0.9388	0.0	0.0	0.0	0.0	0.0	0.0	0.0	0.0	0.0	0.0	0.0	0.0	0.0612	0.0	0.0	3.5262		$\gamma$
20	0.9384	0.0	0.0	0.0	0.0	0.0	0.0	0.0	0.0	0.0	0.0	0.0	0.0	0.0616	0.0	0.0	3.5263		$\gamma$
20	0.9204	0.0	0.0	0.0	0.0	0.0	0.0	0.0	0.0	0.0	0.0	0.0	0.0	0.0796	0.0	0.0	3.5316		$\gamma$
20	0.9069	0.0	0.0	0.0	0.0	0.0	0.0	0.0	0.0	0.0	0.0	0.0	0.0	0.0931	0.0	0.0	3.5345		$\gamma$
20	0.8872	0.0	0.0	0.0	0.0	0.0	0.0	0.0	0.0	0.0	0.0	0.0	0.0	0.1128	0.0	0.0	3.5408		$\gamma$
20	0.8835999999999999	0.0	0.0	0.0	0.0	0.0	0.0	0.0	0.0	0.0	0.0	0.0	0.0	0.1164	0.0	0.0	3.5408		$\gamma$
20	0.8547	0.0	0.0	0.0	0.0	0.0	0.0	0.0	0.0	0.0	0.0	0.0	0.0	0.14529999999999998	0.0	0.0	3.5474		$\gamma$
20	0.8428	0.0	0.0	0.0	0.0	0.0	0.0	0.0	0.0	0.0	0.0	0.0	0.0	0.1572	0.0	0.0	3.5521		$\gamma$
25	0.9877	0.0	0.0	0.0123	0.0	0.0	0.0	0.0	0.0	0.0	0.0	0.0	0.0	0.0	0.0	0.0	3.522		$\gamma$
25	0.9495	0.0	0.0	0.0505	0.0	0.0	0.0	0.0	0.0	0.0	0.0	0.0	0.0	0.0	0.0	0.0	3.539		$\gamma$
25	0.9025	0.0	0.0	0.0975	0.0	0.0	0.0	0.0	0.0	0.0	0.0	0.0	0.0	0.0	0.0	0.0	3.556		$\gamma$
25	0.8528	0.0	0.0	0.1472	0.0	0.0	0.0	0.0	0.0	0.0	0.0	0.0	0.0	0.0	0.0	0.0	3.575		$\gamma$
25	0.8528	0.0	0.0	0.1472	0.0	0.0	0.0	0.0	0.0	0.0	0.0	0.0	0.0	0.0	0.0	0.0	3.5853		$\gamma$
25	0.838	0.0	0.0	0.162	0.0	0.0	0.0	0.0	0.0	0.0	0.0	0.0	0.0	0.0	0.0	0.0	3.583		$\gamma$
25	0.838	0.0	0.0	0.162	0.0	0.0	0.0	0.0	0.0	0.0	0.0	0.0	0.0	0.0	0.0	0.0	3.5917		$\gamma$
25	0.823	0.0	0.0	0.177	0.0	0.0	0.0	0.0	0.0	0.0	0.0	0.0	0.0	0.0	0.0	0.0	3.59		$\gamma$
25	0.823	0.0	0.0	0.177	0.0	0.0	0.0	0.0	0.0	0.0	0.0	0.0	0.0	0.0	0.0	0.0	3.597		$\gamma$
25	0.8077	0.0	0.0	0.1923	0.0	0.0	0.0	0.0	0.0	0.0	0.0	0.0	0.0	0.0	0.0	0.0	3.596		$\gamma$
25	0.8077	0.0	0.0	0.1923	0.0	0.0	0.0	0.0	0.0	0.0	0.0	0.0	0.0	0.0	0.0	0.0	3.6042		$\gamma$
25	0.7922	0.0	0.0	0.2078	0.0	0.0	0.0	0.0	0.0	0.0	0.0	0.0	0.0	0.0	0.0	0.0	3.603		$\gamma$
25	0.7922	0.0	0.0	0.2078	0.0	0.0	0.0	0.0	0.0	0.0	0.0	0.0	0.0	0.0	0.0	0.0	3.6105		$\gamma$
25	0.8815000000000001	0.0	0.0	0.1185	0.0	0.0	0.0	0.0	0.0	0.0	0.0	0.0	0.0	0.0	0.0	0.0	3.5724		$\gamma$
25	0.8673000000000001	0.0	0.0	0.13269999999999998	0.0	0.0	0.0	0.0	0.0	0.0	0.0	0.0	0.0	0.0	0.0	0.0	3.5793		$\gamma$
25	0.8	0.0	0.0	0.2	0.0	0.0	0.0	0.0	0.0	0.0	0.0	0.0	0.0	0.0	0.0	0.0	3.608		$\gamma$
25	0.7764	0.0	0.0	0.2236	0.0	0.0	0.0	0.0	0.0	0.0	0.0	0.0	0.0	0.0	0.0	0.0	3.618		$\gamma$
25	0.968	0.0	0.0	0.0	0.0	0.0	0.0	0.032	0.0	0.0	0.0	0.0	0.0	0.0	0.0	0.0	3.5380000000000003		$\gamma$
25	0.9209999999999999	0.0	0.0	0.0	0.0	0.0	0.0	0.079	0.0	0.0	0.0	0.0	0.0	0.0	0.0	0.0	3.5660000000000003		$\gamma$
16	1.0	0.0	0.0	0.0	0.0	0.0	0.0	0.0	0.0	0.0	0.0	0.0	0.0	0.0	0.0	0.0	3.5172		$\gamma$
98	1.0	0.0	0.0	0.0	0.0	0.0	0.0	0.0	0.0	0.0	0.0	0.0	0.0	0.0	0.0	0.0	3.5212		$\gamma$
187	1.0	0.0	0.0	0.0	0.0	0.0	0.0	0.0	0.0	0.0	0.0	0.0	0.0	0.0	0.0	0.0	3.5259		$\gamma$
257	1.0	0.0	0.0	0.0	0.0	0.0	0.0	0.0	0.0	0.0	0.0	0.0	0.0	0.0	0.0	0.0	3.5295		$\gamma$
275	1.0	0.0	0.0	0.0	0.0	0.0	0.0	0.0	0.0	0.0	0.0	0.0	0.0	0.0	0.0	0.0	3.5302		$\gamma$
301	1.0	0.0	0.0	0.0	0.0	0.0	0.0	0.0	0.0	0.0	0.0	0.0	0.0	0.0	0.0	0.0	3.5319		$\gamma$
331	1.0	0.0	0.0	0.0	0.0	0.0	0.0	0.0	0.0	0.0	0.0	0.0	0.0	0.0	0.0	0.0	3.5336		$\gamma$
333	1.0	0.0	0.0	0.0	0.0	0.0	0.0	0.0	0.0	0.0	0.0	0.0	0.0	0.0	0.0	0.0	3.5338		$\gamma$
336	1.0	0.0	0.0	0.0	0.0	0.0	0.0	0.0	0.0	0.0	0.0	0.0	0.0	0.0	0.0	0.0	3.5338		$\gamma$
338	1.0	0.0	0.0	0.0	0.0	0.0	0.0	0.0	0.0	0.0	0.0	0.0	0.0	0.0	0.0	0.0	3.5339		$\gamma$
341	1.0	0.0	0.0	0.0	0.0	0.0	0.0	0.0	0.0	0.0	0.0	0.0	0.0	0.0	0.0	0.0	3.5343		$\gamma$
342	1.0	0.0	0.0	0.0	0.0	0.0	0.0	0.0	0.0	0.0	0.0	0.0	0.0	0.0	0.0	0.0	3.5343		$\gamma$
343	1.0	0.0	0.0	0.0	0.0	0.0	0.0	0.0	0.0	0.0	0.0	0.0	0.0	0.0	0.0	0.0	3.5342		$\gamma$
345	1.0	0.0	0.0	0.0	0.0	0.0	0.0	0.0	0.0	0.0	0.0	0.0	0.0	0.0	0.0	0.0	3.5345		$\gamma$
346	1.0	0.0	0.0	0.0	0.0	0.0	0.0	0.0	0.0	0.0	0.0	0.0	0.0	0.0	0.0	0.0	3.5347		$\gamma$
348	1.0	0.0	0.0	0.0	0.0	0.0	0.0	0.0	0.0	0.0	0.0	0.0	0.0	0.0	0.0	0.0	3.5346		$\gamma$
349	1.0	0.0	0.0	0.0	0.0	0.0	0.0	0.0	0.0	0.0	0.0	0.0	0.0	0.0	0.0	0.0	3.5347		$\gamma$
352	1.0	0.0	0.0	0.0	0.0	0.0	0.0	0.0	0.0	0.0	0.0	0.0	0.0	0.0	0.0	0.0	3.535		$\gamma$
356	1.0	0.0	0.0	0.0	0.0	0.0	0.0	0.0	0.0	0.0	0.0	0.0	0.0	0.0	0.0	0.0	3.5355		$\gamma$
359	1.0	0.0	0.0	0.0	0.0	0.0	0.0	0.0	0.0	0.0	0.0	0.0	0.0	0.0	0.0	0.0	3.5356		$\gamma$
362	1.0	0.0	0.0	0.0	0.0	0.0	0.0	0.0	0.0	0.0	0.0	0.0	0.0	0.0	0.0	0.0	3.5359		$\gamma$
363	1.0	0.0	0.0	0.0	0.0	0.0	0.0	0.0	0.0	0.0	0.0	0.0	0.0	0.0	0.0	0.0	3.536		$\gamma$
365	1.0	0.0	0.0	0.0	0.0	0.0	0.0	0.0	0.0	0.0	0.0	0.0	0.0	0.0	0.0	0.0	3.5361		$\gamma$
370	1.0	0.0	0.0	0.0	0.0	0.0	0.0	0.0	0.0	0.0	0.0	0.0	0.0	0.0	0.0	0.0	3.5367		$\gamma$
373	1.0	0.0	0.0	0.0	0.0	0.0	0.0	0.0	0.0	0.0	0.0	0.0	0.0	0.0	0.0	0.0	3.5367		$\gamma$
374	1.0	0.0	0.0	0.0	0.0	0.0	0.0	0.0	0.0	0.0	0.0	0.0	0.0	0.0	0.0	0.0	3.5367		$\gamma$
378	1.0	0.0	0.0	0.0	0.0	0.0	0.0	0.0	0.0	0.0	0.0	0.0	0.0	0.0	0.0	0.0	3.5371		$\gamma$
388	1.0	0.0	0.0	0.0	0.0	0.0	0.0	0.0	0.0	0.0	0.0	0.0	0.0	0.0	0.0	0.0	3.5379		$\gamma$
398	1.0	0.0	0.0	0.0	0.0	0.0	0.0	0.0	0.0	0.0	0.0	0.0	0.0	0.0	0.0	0.0	3.5383		$\gamma$
405	1.0	0.0	0.0	0.0	0.0	0.0	0.0	0.0	0.0	0.0	0.0	0.0	0.0	0.0	0.0	0.0	3.5387		$\gamma$
410	1.0	0.0	0.0	0.0	0.0	0.0	0.0	0.0	0.0	0.0	0.0	0.0	0.0	0.0	0.0	0.0	3.5388		$\gamma$
411	1.0	0.0	0.0	0.0	0.0	0.0	0.0	0.0	0.0	0.0	0.0	0.0	0.0	0.0	0.0	0.0	3.5388		$\gamma$
429	1.0	0.0	0.0	0.0	0.0	0.0	0.0	0.0	0.0	0.0	0.0	0.0	0.0	0.0	0.0	0.0	3.5403		$\gamma$
460	1.0	0.0	0.0	0.0	0.0	0.0	0.0	0.0	0.0	0.0	0.0	0.0	0.0	0.0	0.0	0.0	3.5422		$\gamma$
501	1.0	0.0	0.0	0.0	0.0	0.0	0.0	0.0	0.0	0.0	0.0	0.0	0.0	0.0	0.0	0.0	3.5448		$\gamma$
557	1.0	0.0	0.0	0.0	0.0	0.0	0.0	0.0	0.0	0.0	0.0	0.0	0.0	0.0	0.0	0.0	3.5482		$\gamma$
603	1.0	0.0	0.0	0.0	0.0	0.0	0.0	0.0	0.0	0.0	0.0	0.0	0.0	0.0	0.0	0.0	3.5508		$\gamma$
608	1.0	0.0	0.0	0.0	0.0	0.0	0.0	0.0	0.0	0.0	0.0	0.0	0.0	0.0	0.0	0.0	3.5517		$\gamma$
25	0.9771	0.0	0.0	0.0	0.0	0.0	0.0229	0.0	0.0	0.0	0.0	0.0	0.0	0.0	0.0	0.0	3.5245		$\gamma$
25	0.9572	0.0	0.0	0.0	0.0	0.0	0.042800000000000005	0.0	0.0	0.0	0.0	0.0	0.0	0.0	0.0	0.0	3.5317		$\gamma$
25	0.9385	0.0	0.0	0.0	0.0	0.0	0.06150000000000001	0.0	0.0	0.0	0.0	0.0	0.0	0.0	0.0	0.0	3.5372		$\gamma$
25	0.9064	0.0	0.0	0.0	0.0	0.0	0.0936	0.0	0.0	0.0	0.0	0.0	0.0	0.0	0.0	0.0	3.5496		$\gamma$
25	0.9740000000000001	0.0	0.0	0.0	0.0	0.0	0.026000000000000002	0.0	0.0	0.0	0.0	0.0	0.0	0.0	0.0	0.0	3.5252		$\gamma$
25	0.9420000000000001	0.0	0.0	0.0	0.0	0.0	0.057999999999999996	0.0	0.0	0.0	0.0	0.0	0.0	0.0	0.0	0.0	3.5363		$\gamma$
25	0.93	0.0	0.0	0.0	0.0	0.0	0.07	0.0	0.0	0.0	0.0	0.0	0.0	0.0	0.0	0.0	3.5409		$\gamma$
25	0.905	0.0	0.0	0.0	0.0	0.0	0.095	0.0	0.0	0.0	0.0	0.0	0.0	0.0	0.0	0.0	3.5485		$\gamma$
18	0.9743	0.0	0.0	0.0	0.0	0.0	0.0	0.0	0.0	0.0	0.0	0.0257	0.0	0.0	0.0	0.0	3.5211		$\gamma$
18	0.9535	0.0	0.0	0.0	0.0	0.0	0.0	0.0	0.0	0.0	0.0	0.04650000000000002	0.0	0.0	0.0	0.0	3.5255		$\gamma$
18	0.9431	0.0	0.0	0.0	0.0	0.0	0.0	0.0	0.0	0.0	0.0	0.05690000000000001	0.0	0.0	0.0	0.0	3.5262		$\gamma$
18	0.9209999999999999	0.0	0.0	0.0	0.0	0.0	0.0	0.0	0.0	0.0	0.0	0.079	0.0	0.0	0.0	0.0	3.5298		$\gamma$
18	0.9041	0.0	0.0	0.0	0.0	0.0	0.0	0.0	0.0	0.0	0.0	0.0959	0.0	0.0	0.0	0.0	3.5319		$\gamma$
18	0.8956000000000001	0.0	0.0	0.0	0.0	0.0	0.0	0.0	0.0	0.0	0.0	0.1044	0.0	0.0	0.0	0.0	3.5317		$\gamma$
18	0.8467	0.0	0.0	0.0	0.0	0.0	0.0	0.0	0.0	0.0	0.0	0.1533	0.0	0.0	0.0	0.0	3.5415		$\gamma$
18	0.8462999999999999	0.0	0.0	0.0	0.0	0.0	0.0	0.0	0.0	0.0	0.0	0.1537	0.0	0.0	0.0	0.0	3.5414		$\gamma$
18	0.8106	0.0	0.0	0.0	0.0	0.0	0.0	0.0	0.0	0.0	0.0	0.1894	0.0	0.0	0.0	0.0	3.5471		$\gamma$
18	0.7951	0.0	0.0	0.0	0.0	0.0	0.0	0.0	0.0	0.0	0.0	0.2049	0.0	0.0	0.0	0.0	3.5511		$\gamma$
18	0.7939	0.0	0.0	0.0	0.0	0.0	0.0	0.0	0.0	0.0	0.0	0.2061	0.0	0.0	0.0	0.0	3.5506		$\gamma$
18	0.7911	0.0	0.0	0.0	0.0	0.0	0.0	0.0	0.0	0.0	0.0	0.2089	0.0	0.0	0.0	0.0	3.5509		$\gamma$
18	0.7685	0.0	0.0	0.0	0.0	0.0	0.0	0.0	0.0	0.0	0.0	0.2315	0.0	0.0	0.0	0.0	3.5558		$\gamma$
